Repository: ctravis6/MarineAMPolydegInformatics

# MarineAMPolydegInformatics
Code and data for AMP Project

# <span style= "font-family:Courier;color:Indigo"> Predicting Marine Degradation of Polymers for FFF Additive Manufacturing: A Materials Informatics Approach </span> 

---

### <span style= "font-family:Courier;color:SlateBlue"> *The goal of this work is to select material candidates, manufacturable by extrusion-based 3D printing, that best resist marine degradation over time. This work attempts to explore and apply materials informatics-based approaches to accomplish its goal.*

File: polymer_data_comp/Melting Points/Exports/MeltingPointDataRaw.csv (part 1 of 3)
polymer,synonyms,mol.weight,mp
Poly(cis-2-butenylene hexamethylenediurethane),,256.3,136.0
Poly(trans-2-butene sulfide),,256.3,177.0
"Poly(4,4'-butylidenediphenylene carbonate)",,268.31,170.0
"Poly[4,4'-(2,2-butylidene)-diphenylene carbonate]",,268.31,222.0
Poly(caprylaldehyde),,128.22,35.0
Poly[m-(carboxyphenoxy)-acetic anhydride],,178.14,134.0
Poly[3-bromo-p-(carboxyphenoxy)-acetic anhydride],,257.04,179.0
"Poly(trans-1,4-poly-1,3-cyclohexadiene)",,80.13,380.0
Poly(cyclohexene oxide),,98.14,126.0
"Poly(cis-1,3-cyclohexylene adipamide)",,224.3,170.0
"Poly(trans-1,3-cyclohexylene adipamide)",,224.3,300.0
"Poly(1,4-cyclohexylene adipamide)",,224.3,400.0
"Poly(cis-1,3-cyclohexylene azelamide)",,266.38,125.0
"Poly(trans-1,3-cyclohexylene azelamide)",,266.38,300.0
"Poly(1,4-cyclohexylene 3,3'-dibenzamide)",,320.39,390.0
"Poly(cis-1,4-cyclohexylenedimethylene adipamide)",,252.36,246.0
"Poly(cis-1,4-cyclohexylenedimethylene adipamide)",,252.36,225.0
"Poly(trans-1,4-cyclohexylenedimethylene adipamide)",,252.36,345.0
"Poly(trans-1,4-cyclohexylenedimethylene adipamide)",,252.36,342.0
"Poly(trans-1,4-cyclohexylenedimethylene adipamide)",,252.36,347.0
"Poly(cis-1,4-cyclohexylenedimethylene azelamide)",,294.44,195.0
"Poly(trans-1,4-cyclohexylenedimethylene azelamide)",,294.44,275.0
"Poly(cis-1,4-cyclohexylenedimethylene azelate)",,296.41,41.0
"Poly(trans-1,4-cyclohexylenedimethylene azelate)",,296.41,50.0
"Poly(cis-1,4-cyclohexylenedimethylene trans-1,4-cyclohexylenedicarboxylate)",,280.36,205.0
"Poly(trans-1,4-cyclohexylenedimethylene trans-1,4-cyclohexylenedicarboxylate)",,280.36,246.0
"Poly(trans-1,4-cyclohexylenedimethylene dithiol-trans-1,4-cyclohexylenedicarboxylate)",,312.49,310.0
"Poly(cis-1,4-cyclohexylenedimethylene dodecanediamide)",,336.52,215.0
"Poly(cis-1,4-cyclohexylenedimethylene dodecanediamide)",,336.52,190.0
Poly(cis-2-butenylene hexamethylenediurethane),,256.3,136.0
Poly(trans-2-butene sulfide),,256.3,177.0
"Poly(4,4'-butylidenediphenylene carbonate)",,268.31,170.0
"Poly[4,4'-(2,2-butylidene)-diphenylene carbonate]",,268.31,222.0
Poly(caprylaldehyde),,128.22,35.0
Poly[m-(carboxyphenoxy)-acetic anhydride],,178.14,134.0
Poly[3-bromo-p-(carboxyphenoxy)-acetic anhydride],,257.04,179.0
"Poly(trans-1,4-poly-1,3-cyclohexadiene)",,80.13,380.0
Poly(cyclohexene oxide),,98.14,126.0
"Poly(cis-1,3-cyclohexylene adipamide)",,224.3,170.0
"Poly(trans-1,3-cyclohexylene adipamide)",,224.3,300.0
"Poly(1,4-cyclohexylene adipamide)",,224.3,400.0
"Poly(cis-1,3-cyclohexylene azelamide)",,266.38,125.0
"Poly(trans-1,3-cyclohexylene azelamide)",,266.38,300.0
"Poly(1,4-cyclohexylene 3,3'-dibenzamide)",,320.39,390.0
"Poly(cis-1,4-cyclohexylenedimethylene adipamide)",,252.36,246.0
"Poly(cis-1,4-cyclohexylenedimethylene adipamide)",,252.36,225.0
"Poly(trans-1,4-cyclohexylenedimethylene adipamide)",,252.36,345.0
"Poly(trans-1,4-cyclohexylenedimethylene adipamide)",,252.36,342.0
"Poly(trans-1,4-cyclohexylenedimethylene adipamide)",,252.36,347.0
"Poly(cis-1,4-cyclohexylenedimethylene azelamide)",,294.44,195.0
"Poly(trans-1,4-cyclohexylenedimethylene azelamide)",,294.44,275.0
"Poly(cis-1,4-cyclohexylenedimethylene azelate)",,296.41,41.0
"Poly(trans-1,4-cyclohexylenedimethylene azelate)",,296.41,50.0
"Poly(cis-1,4-cyclohexylenedimethylene trans-1,4-cyclohexylenedicarboxylate)",,280.36,205.0
"Poly(trans-1,4-cyclohexylenedimethylene trans-1,4-cyclohexylenedicarboxylate)",,280.36,246.0
"Poly(trans-1,4-cyclohexylenedimethylene dithiol-trans-1,4-cyclohexylenedicarboxylate)",,312.49,310.0
"Poly(cis-1,4-cyclohexylenedimethylene dodecanediamide)",,336.52,215.0
"Poly(cis-1,4-cyclohexylenedimethylene dodecanediamide)",,336.52,190.0
"Poly(trans-1,4-cyclohexylenedimethylene dodecanediamide)",,336.52,278.0
"Poly(trans-1,4-cyclohexylenedimethylene dodecanediamide)",,336.52,280.0
"Poly(cis-1,4-cyclohexylenedimethylene dodecanedioate)",,338.49,46.0
"Poly(trans-1,4-cyclohexylenedimethylene dodecanedioate)",,338.49,85.0
"Poly[trans-1,4-cyclohexylenedimethylene (ethylenedithio)-diethylenediurethane]",,376.53,121.0
"Poly(cis-1,4-cyclohexylenedimethylene glutaramide)",,238.33,167.0
"Poly(trans-1,4-cyclohexylenedimethylene glutaramide)",,238.33,290.0
"Poly(trans-1,4-cyclohexylenedimethylene glutarate)",,240.3,50.0
"Poly[trans-1,4-cyclohexylenedimethylene (hexamethylenedithio)-diethylenediurethane]",,432.64,124.0
"Poly(trans-1,4-cyclohexylenedimethylene isophthalamide)",,272.35,310.0
"Poly(trans-1,4-cyclohexylenedimethylene isophthalate)",,274.32,197.0
"Poly(cis-1,4-cyclohexylenedimethylene 2,6-naphthalate)",,324.38,287.0
"Poly(trans-1,4-cyclohexylenedimethylene 2,6-naphthalate)",,324.38,341.0
"Poly(trans-1,4-cyclohexylenedimethylene octamethylenediurethane)",,340.46,160.0
"Poly(trans-1,4-cyclohexylenedimethylene octamethylenediurethane)",,340.46,160.0
"Poly(trans-1,4-cyclohexylenedimethylene oxalate)",,198.22,215.0
"Poly(trans-1,4-cyclohexylenedimethylene)-oxymethylene oxide)",,156.22,78.0
"Poly(trans-1,4-cyclohexylenedimethylene)-oxymethylene oxide)",,156.22,86.0
"Poly[trans-1,4-cylohexylenedimethylene (pentamethylenedithio)-diethylenediurethane]",,418.61,102.0
"Poly(cis-1,4-cyclohexylenedimethylene p-phenylenediacetate)",,302.37,55.0
"Poly(cis-1,4-cyclohexylenedimethylene pimelamide)",,266.38,191.0
"Poly(trans-1,4-cyclohexylenedimethylene pimelamide)",,266.38,293.0
"Poly(trans-1,4-cyclohexylenedimethylene pimelate)",,268.35,42.0
"Poly(cis-1,4-cyclohexylenedimethylene sebacamide)",,308.47,208.0
"Poly(cis-1,4-cyclohexylenedimethylene sebacamide)",,308.47,200.0
"Poly(trans-1,4-cyclohexylenedimethylene sebacamide)",,308.47,300.0
"Poly(trans-1,4-cyclohexylenedimethylene sebacamide)",,308.47,296.0
"Poly(trans-1,4-cyclohexylenedimethylene sebacamide)",,308.47,292.0
"Poly(cis-1,4-cyclohexylenedimethylene sebacate)",,310.43,50.0
"Poly(trans-1,4-cyclohexylenedimethylene sebacate)",,310.43,78.0
"Poly(cis-1,4-cyclohexylenedimethylene suberamide)",,280.41,215.0
"Poly(trans-1,4-cyclohexylenedimethylene suberamide)",,280.41,311.0
"Poly(cis-1,4-cyclohexylenedimethylene suberate)",,282.38,50.0
"Poly(trans-1,4-cyclohexylenedimethylene suberate)",,282.38,96.0
"Poly[trans-1,4-cyclohexylenedimethylene (tetramethylenedithio)-diethylenediurethane]",,404.58,129.0
"Poly[trans-1,4-cyclohexylenedimethylene (trimethylenedithio)-diethylenediurethane]",,390.56,105.0
"Poly[(1,4-cyclohexylenedioxy)-ditrimethylene adipamide]",,340.46,196.0
"Poly[(1,4-cyclohexylenedioxy)-ditrimethylene 4,4'-(ethylenedioxy)-dibenzamide]",,496.6,250.0
"Poly[(1,4-cyclohexylenedioxy)-ditrimethylene 4,4'-(hexamethylenedioxy)-dibenzamide]",,552.71,215.0
"Poly[(1,4-cyclohexylenedioxy)-ditrimethylene oxamide]",,284.36,246.0
"Poly[(1,4-cyclohexylenedioxy)-ditrimethylene 4,4'-(oxydiethylenedioxy)-dibenzamide]",,540.66,125.0
"Poly[(1,4-cyclohexylenedioxy)-ditrimethylene (p-phenylenedioxy)-diacetamide]",,420.51,160.0
"Poly[(1,4-cyclohexylenedioxy)-ditrimethylene terephthalamide",,360.45,384.0
"Poly[(1,4-cyclohexylenedioxy)-ditrimethylene 4,4'-(tetramethylenedioxy)-dibenzamide]",,524.66,224.0
"Poly(trans-1,4-cyclohexylene dithiolsuccinate)",,230.35,302.0
"Poly[trans-1,4-cyclohexylene (ethylenedithio)-diethylenediurethane]",,348.48,214.0
"Poly[trans-1,4-cyclohexylene (hexamethylenedithio)-diethylene-diurethane]",,404.58,204.0
"Poly(1,4-cyclohexylene 3,3'-methylenedibenzamide)",,334.42,174.0
"Poly(trans-1,4-cyclohexylene octamethylenediurethane)",,312.41,255.0
"Poly(trans-1,4-cyclohexylene octamethylenediurethane)",,312.41,255.0
"Poly(trans-1,4-cyclohexylene octamethylenediurethane)",,312.41,221.0
"Poly(trans-1,4-cyclohexyleneoxymethylene oxide)",,128.17,209.0
"Poly[trans-1,4-cyclohexylene (pentamethylenedithio)-diethylene-diurethane]",,390.56,189.0
"Poly(cis-1,3-cyclohexylene sebacamide)",,280.41,120.0
"Poly(trans-1,3-cyclohexylene sebacamide)",,280.41,290.0
"Poly(trans-1,4-cyclohexylene suberate)",,254.33,181.0
"Poly(1,2-cyclohexylene sulfide)",,114.21,130.0
"Poly(1,3-cyclohexylene sulfide)",,114.21,139.0
"Poly(1,2-cyclohexylene sulfone)",,146.21,284.0
"Poly(1,3-cyclohexylene sulfone)",,146.21,309.0
"Poly[trans-1,4-cyclohexylene (tetramethylenedithio)-diethylene-diurethane]",,376.53,214.0
"Poly[trans-1,4-cyclohexylene (trimethylenedithio)-diethylene-diurethane]",,362.5,202.0
"Poly(1,4-cylclohexylene urethane)",,141.17,355.0
Poly(cyclohexylidenedimethylene oxide),,126.2,152.0
"Poly(3,4-dihydro-cyclohexylidenedimethylene oxide)",,124.18,102.0
"Poly(3,4-dihydro-4-methyl-cyclohexylidenedimethylene oxide)",,138.21,155.0
Poly(4-methyl-cyclohexylidenedimethylene oxide),,140.23,165.0
"Poly(4,4'cyclohexylidenediphenylene carbonate)",,294.35,260.0
"Poly(2,2'-dimethyl-4,4'cyclohexylidenediphenylene carbonate)",,322.4,200.0
"Poly(3,3',5,5'-tetrachloro-4,4'cyclohexylidenediphenylene carbonate)",,427.09,270.0
Poly(cyclohexylidenethiohexamethylene sulfide),,230.44,75.0
"Poly(4,4'-cyclopentylidenediphenylene carbonate)",,280.32,250.0
Poly(cyclopropylene cyclopropylenedicarboxamide),,166.18,285.0
Poly[trans-cyclopropylene(cyclopropylenedicarboxoyl)-diurethane],,254.2,245.0
Poly(cyclopropylenedimethylene cyclopropylenedicarboxamide),,194.23,220.0
Poly(cis-cyclopropylenedimethylene cyclopropylenediurethane),,226.23,175.0
Poly(trans-cyclopropylenedimethylene cyclopropylenediurethane),,226.23,210.0
Poly(cis-cyclopropylenedimethylene hexamethylenediurethane),,270.33,120.0
Poly(trans-cyclopropylenedimethylene hexamethylenediurethane),,270.33,165.0
Poly(cyclopropylenedimethylene isophthalamide),,230.27,220.0
Poly(cyclopropylenedimethylene isophthalate),,232.24,100.0
"Poly[cis-cyclopropylenedimethylene 4,4'-(methylenediphenylene)-diurethane]",,352.39,230.0
"Poly[trans-cyclopropylenedimethylene 4,4'-(methylenediphenylene)-diurethane]",,352.39,290.0
Poly(cis-cyclopropylenedimethylene piperazinediurethane),,240.26,70.0
Poly(trans-cyclopropylenedimethylene piperazinediurethane),,240.26,100.0
Poly(cyclopropylenedimethylene sebacamide),,266.38,223.0
Poly(cyclopropylenedimethylene terephthalate),,232.24,130.0
Poly(cis-cyclopropylenedimethylene toluylenediurethane),,276.29,170.0
Poly(trans-cyclopropylenedimethylene toluylenediurethane),,276.29,200.0
Poly(cyclopropylene hexamethylenediurea),,240.31,180.0
Poly(cyclopropylene isophthalamide),,202.21,250.0
Poly(cyclopropylene piperazinediurea),,210.24,260.0
Poly(cyclopropylene sebacamide),,238.33,220.0
Poly(cyclopropylidenedimethylene oxide),,84.12,45.0
"Poly(trans-1,2-dichlorodecamethylene)",,209.16,47.0
Poly(3-methyldecamethylene adipate) (diacid),,298.42,-2.0
"Poly[decamethylene N,N-adipolyldi(6-aminocaproate)]",,510.72,137.0
Poly(decamethylene adipoyldiurethane),,370.45,164.0
Poly(decamethyleneaminohexamethylene amine),,254.46,102.0
"Poly(decamethylene 3,3'-dimethyl-4,4'-biphenylenediurethane) (diisocyanate)",,438.57,219.0
Poly(decamethylene carbonate),,200.28,55.0
Poly(decamethylene m-carboxycarbanilate),,319.4,127.0
Poly(decamethylene p-carboxycarbanilate),,319.4,158.0
Poly[decamethylene (decamethylenedisulfonyl)-dicaproamide],,634.98,207.0
Poly(decamethylene decamethylenediurethane),,398.59,145.0
Poly(decamethylene decamethylenediurethane),,398.59,142.0
"Poly(decamethylene 2,2'-dibenzoate)",,380.48,-3.0
"Poly(decamethylene 3,3'-dibenzoate)",,380.48,90.0
"Poly(decamethylene 4,4'-dibenzoate)",,380.48,132.0
Poly[(decamethylenedioxy)-dihexamethylene oxide],,356.59,68.0
"Poly[4,4'''-(4',4''-(decamethylenedioxy)-diphenylenedioxy)-diphenylene terephthalate]",,672.78,242.0
"Poly[4,4'-(decamethylenedioxy)-diphenyleneoxy-p-xylylene oxide]",,460.62,211.0
"Poly[3,3'-(decamethylenedioxy)-diphenylene terephthalate]",,488.58,108.0
"Poly[4,4'-(decamethylenedioxy)-diphenylene terephthalate]",,488.58,259.0
"Poly[dichloro-4,4'-(decamethylenedioxy)-diphenylene terephthalate] (diol)",,557.47,160.0
"Poly(4,4'-decamethylenediphenylene carbonate)",,352.47,110.0
"Poly(4,4'-decamethylenediphenylene carbonate)",,352.47,150.0
Poly(tetramethyldecamethylene disiloxanylenedipropionamide) (silicone),,414.74,50.0
Poly(decamethylene disulfide),,204.39,45.0
Poly(decamethylene disulfide),,204.39,65.0
Poly(decamethylenedithioethylene disulfide),,296.56,80.0
Poly(decamethylenedithiohexamethylene disulfide),,352.67,46.0
Poly(decamethylene dithioladipate),,316.53,75.0
Poly(decamethylene dithiolsebacate),,372.63,103.0
Poly(decamethylene dithiolterephthalate),,336.52,201.0
Poly(decamethylenedithiotetramethylene disulfide),,324.62,56.0
Poly(decamethylenedithiotetramethylene disulfide),,324.62,58.0
Poly(decamethylene docosanediamide),,506.86,169.0
Poly(decamethylene dodecamethylenediurea),,424.67,190.0
Poly(decamethylene phthalamide),,302.42,115.0
Poly(decamethylene pimelate),,298.42,66.0
Poly(decamethylene dodecanediamide),,366.59,191.0
Poly(decamethylene dodecanediamide),,366.59,192.0
"Poly[decamethylene N,N'-dodecanedioyldi(p-aminobenzoate)]",,606.8,171.0
Poly(decamethylene eicosanediamide),,478.8,171.0
"Poly[decamethylene 4,4'-(ethylenedioxy)-dibenzoate]",,440.54,135.0
"Poly[decamethylene 4,4'-(ethylenediphenylene)-dioxydiacetamide]",,466.62,220.0
"Poly(decamethylene N,N'-ethylenediterephthalamate)",,494.59,277.0
"Poly(decamethylene 4,4'-ethylidenedibenzamide)",,406.57,150.0
Poly(decamethylene fumaramide),,252.36,50.0
"Poly(trans-2,3-dimethyl-decamethylene fumaramide) (diacid)",,280.41,267.0
Poly(methyldecamethylene fumaramide) (diacid),,266.38,166.0
"Poly(decamethylene 2,5-furandicarboxamide)",,292.38,130.0
"Poly(decamethylene 2,5-furandipropionamide)",,348.49,140.0
Poly(3-carboxyl-decamethylene glutaramide) (diacid),,312.41,70.0
Poly[decamethylene (hexamethylenedisulfonyl)-dicapromide],,578.87,218.0
"Poly(decamethylene N,N'-hexamethylenediterephthalamate)",,550.7,235.0
Poly(decamethylene hexamethylenediurea),,340.51,210.0
Poly(decamethylene hexamethylenediurea),,340.51,216.0
Poly(decamethylene isophthalamide),,302.42,186.0
Poly(decamethylene isophthalate),,304.39,36.0
"Poly[decamethylene 4,4'-(isopropylidenediphenylene)-dioxy-diacetamide]",,480.65,105.0
Poly(dodecyldecamethylene malonamide) (diacid),,408.67,123.0
Poly(decamethylene malonate),,242.32,34.0
"Poly(decamethylene 3,3'-methylenedibenzamide)",,392.54,65.0
"Poly(decamethylene 4,4'-methylenedibenzamide)",,392.54,100.0
"Poly(decamethylene 4,4'-methylenediphenylenediurea)",,422.57,246.0
"Poly[decamethylene (methylene-2,5-furan)-dicarboxamide]",,306.41,111.0
"Poly[decamethylene (methylene-2,5-tetrahydrofuran)-dicarboxamide]",,310.44,85.0
Poly[decamethylene octadecamethylenediurea),,508.84,172.0
Poly(decamethylene ocatadecanediamide),,450.75,170.0
Poly[decamethylene octamethylenediurea),,368.57,201.0
Poly[decamethylene octamethylenediurethane),,370.53,146.0
"Poly(2,5-decamethylene-1,3,4-oxadiazole)",,208.3,100.0
Poly(decamethylene oxamide),,226.32,229.0
Poly(decamethylene oxamide),,226.32,252.0
Poly(decamethylene oxamide),,226.32,290.0
Poly(decamethylene oxamide-alt-decamethylene sebacamide),,564.86,231.0
Poly(decamethylene oxydiacetate),,272.34,64.0
Poly(decamethyleneoxymethylene oxide),,186.3,57.0
Poly[decamethylene (pentamethylenedisulfonyl)-dicaproamide],,564.84,223.0
"Poly(decamethylene N,N'-pentamethylenediterephthalamate)",,536.67,205.0
Poly(decamethylene p-phenylenediacetamide),,330.47,242.0
Poly(decamethylene p-phenylenediacetamide),,330.47,265.0
Poly[decamethylene (p-phenylenedioxy)-diacetamide],,362.47,188.0
Poly(decamethylene p-phenylenedipropionamide),,358.53,265.0
Poly(decamethylene p-phenylenedipropionamide),,358.53,271.0
"Poly(P-methyl-decamethylene 3,3'-phosphinylidenedibenzamide)",,440.52,155.0
"Poly(P-methyl-decamethylene 4,4'-phosphinylidenedibenzamide)",,440.52,186.0
"Poly(P-phenyl-decamethylene 4,4'-phosphinylidenedibenzamide)",,502.59,192.0
"Poly(decamethylene 2,4-pyridinedicarboxamide)",,303.41,190.0
"Poly(decamethylene 2,5-pyridinedicarboxamide)",,303.41,232.0
"Poly(decamethylene 2,6-pyridinedicarboxamide)",,303.41,200.0
"Poly(1,4-dihydro-4-oxo-decamethylene 2,6-pyridinedicarboxamide)",,319.41,137.0
"Poly(decamethylene 3,5-pyridinedicarboxamide)",,303.41,210.0
Poly( 3-bromo-decamethylene pyromelltimide) (imide),,433.3,291.0
Poly(decamethylene sebacoyldiurethane),,426.55,153.0
Poly(decamethylene suberamide),,310.48,217.0
Poly(decamethylene suberamide),,310.48,208.0
"Poly(D-1,2-dihydroxydecamethylene succinate) (diacid)",,288.34,66.0
Poly(decamethylene sulfide),,172.33,78.0
Poly(decamethylene sulfide),,172.33,91.0
Poly(decamethylene sulfonyldivalerate),,404.56,101.0
Poly(decamethylene terephthalamide),,302.42,276.0
"Poly[decamethylene N,N'-terephthaloyldi(6-aminocaproate)]",,530.71,166.0
Poly(decamethylene tetradecamethylenediurea),,452.73,180.0
Poly(decamethylene tetradecanediamide),,394.64,189.0
"Poly(decamethylene 2,5-tetrahydrofurandipropionamide)",,352.52,178.0
Poly[decamethylene (tetramethylenedisulfonyl)-dicaproamide],,550.81,236.0
"Poly(decamethylene N,N'-tetramethylenediterephthalamate)",,522.64,261.0
Poly(decamethylene tetramethylenediurethane),,314.43,171.0
Poly(decamethylene thiodivalerate),,372.56,57.0
Poly(decamethylenethiohexamethylene sulfide),,288.55,78.0
"Poly(decamethylene 2,5-thiophenedicarboxamide)",,308.44,250.0
"Poly(1-amino-2,5-decamethylene-1,3,4-triazole) (triazole)",,222.34,242.0
Poly(decamethylenetridecanediamide),,380.62,175.0
"Poly(decamethylene N,N'-trimethylenediterephthalamate)",,508.61,222.0
Poly(decamethylene urea),,198.31,200.0
Poly(decamethylene urea),,198.31,197.0
Poly(decamethylene urea),,198.31,210.0
Poly(decamethylene p-xylylenediurea),,360.5,260.0
Poly(decamethylene p-xylylenediurethane),,362.47,147.0
Poly(decylvinyl ether),,184.32,7.0
"Poly[4,9-diphenyl-2,7-(1,6-diazanthrylene)-4,4'-biphenylene]",,482.58,498.0
"Poly[4,6-diphenyl2,8-(1,9-diazanthrylene)-4,4'-biphenylene]",,482.52,513.0
"Poly[4,9-diphenyl-2,7-(1,6-diazanthrylene)-4,4'-oxydiphenylene]",,498.58,490.0
"Poly[4,6-diphenyl-2,8-(1,9-diazanthrylene)-4,4'-oxydiphenylene]",,498.58,502.0
"Poly(di-1,4-naphthyleneoxyethylene oxide)",,312.37,291.0
"Poly(di-1,4-naphthyleneoxyheptamethylene oxide)",,382.5,239.0
"Poly(di-1,4-naphthyleneoxyhexamethylene oxide)",,368.48,280.0
"Poly(di-1,4-naphthyleneoxypentamethylene oxide)",,354.45,196.0
"Poly(di-1,4-naphthyleneoxytetramethylene oxide)",,340.42,324.0
"Poly(di-1,4-naphthyleneoxytrimethylene oxide)",,326.4,278.0
"Poly(trans-1,4-dioxanylene-2,5-dimethylene adipamide)",,256.3,291.0
"Poly(trans-1,4-dioxanylene-2,5-dimethylene sebacamide)",,312.41,262.0
Poly(dithiodiethylene sebacamide),,318.49,155.0
"Poly(4,4'-dithiodiphenylene hexamethylenediurea)",,416.56,262.0
Poly(divinylbenzal),,176.22,100.0
Poly(2-methyl-divinylbenzal),,190.24,95.0
Poly(4-methyl-divinylbenzal),,190.24,115.0
Poly(divinylfurfural),,166.18,145.0
"Poly( trans-1,2-dichloro-dodecamethylene)",,237.21,40.0
Poly(1-methyl-dodecamethylene),,182.35,30.0
Poly(dodecamethylene adipamide),,310.48,210.0
Poly(dodecamethylene adipamide),,310.48,230.0
"Poly[dodecamethylene N,N'-adipoyldi(6-aminocaproate)]",,538.77,134.0
"Poly(dodecamethylene 3,3'-dimethyl-4,4'-biphenylenediurethane) (diisocyanate)",,466.62,219.0
Poly(dodecamethylene decamethylenediurethane),,426.64,133.0
"Poly[4,4'-(dodecamethylenedioxy)-diphenyleneoxy-p-xylylene oxide]",,488.67,207.0
Poly(dodecamethylene docosanediamide),,534.92,164.0
Poly(dodecamethylene dodecamethylenediurethane),,454.7,128.0
Poly(dodecamethylene dodecanediamide),,394.64,183.0
"Poly[dodecamethylene N,N'-dodecanedioyldi(p-aminobenzoate)]",,634.86,167.0
"Poly(dodecamethylene N,N'-ethylenediterephthalamate)",,522.64,264.0
"Poly(dodecamethylene N,N'-hexamethylenediterephthalamate)",,578.75,231.0
Poly(dodecamethylene hexamethylenediurea),,368.57,205.0
Poly(dodecamethylene hexamethylenediurea),,368.57,238.0
Poly(dodecamethylene hexamethylenediurethane),,370.53,139.0
"Poly(dodecamethylene 4,4'-methylenediphenylenediurea)",,450.63,240.0
"Poly(dodecamethylene 4,4'-methylenediphenylenediurethane)",,452.59,164.0
Poly(dodecamethylene octadecanediamide),,478.8,167.0
Poly(dodecamethylene oxamide-alt-dodecamethylene sebacamide),,620.96,217.0
"Poly(dodecamethylene N,N'-pentamethylenediterephthalamate)",,564.72,206.0
Poly(dodecamethylene p-phenylenediacetamide),,358.53,256.0
Poly(dodecamethylene p-phenylenedipropionamide),,386.58,263.0
Poly(3-bromo-dodecamethylene pyromellitimide) (imide),,461.36,238.0
Poly(dodecamethylene terephthalamide),,330.47,296.0
Poly(dodecamethylene terephthalamide),,330.47,301.0
"Poly[dodecamethylene N,N'-terephthaloyldi(6-aminocaproate)]",,558.76,163.0
"Poly(dodecamethylene N,N'-tetramethylenediterephthalamate)",,550.7,258.0
"Poly(dodecamethylene N,N'-trimethylenediterephthalamate)",,536.67,216.0
Poly(dodecamethylene p-xylylenediurea),,388.56,258.0
Poly(dodecamethylene p-xylylenediurethane),,390.52,178.0
Poly(dodecanedioic anhydride),,212.29,87.0
Poly(dodecylvinyl ether),,212.38,30.0
Poly(eicosamethylene adipate),,424.67,87.0
Poly(3-methyl-eicosamethylene adipate) (diacid),,438.69,60.0
Poly(eicosamethylene azelate),,466.75,87.0
"Poly(eicosamethylene 3,3'-dibenzoate)",,520.76,91.0
"Poly(eicosamethylene 4,4'-dibenzoate)",,520.76,115.0
Poly(eicosamethylene glutarate),,410.64,80.0
Poly(3-(p-nitrophenyl)-eicosamethylene glutarate) (diacid),,531.74,46.0
Poly(eicosamethylene isophthalate),,444.66,49.0
Poly(eicosamethylene malonate),,382.58,69.0
Poly(eicosamethylene malonate),,382.58,69.0
Poly(eicosamethylene oxalate),,368.56,90.0
Poly(eicosamethylene oxydiacetate),,412.61,89.0
Poly(eicosamethylene phthalate),,444.66,52.0
Poly(eicosamethylene pimelate),,438.69,84.0
Poly(eicosamethylene sebacate),,480.78,92.0
Poly(eicosamethylene suberate),,452.72,88.0
Poly(eicosamethylene succinate),,396.61,89.0
Poly(eicosamethylene sulfonyldivalerate),,544.83,117.0
Poly(eicosamethylene terephthalate),,444.66,113.0
Poly(eicosamethylene thiodivalerate),,512.84,79.0
Poly(cis-1-butoxy-2-methylethylene),(erythro-di-isotactic),114.19,100.0
Poly(trans-1-butoxy-2-methylethylene),(threo-di-isotactic),114.19,100.0
Poly(cis-1-tert-butoxy-2-methylethylene),(erythro-di-isotactic),114.19,250.0
Poly(trans-1-ethoxy-2-methoxyethylene),,102.13,217.0
Poly(cis-1-ethoxy-2-methylethylene),(erythro-di-isotactic),86.13,191.0
Poly(cis-1-ethoxy-2-methylethylene),(erythro-di-isotactic),86.13,207.0
Poly(trans-1-ethoxy-2-methylethylene),(threo-di-isotactic),86.13,230.0
Poly(trans-1-ethoxy-2-methylethylene),(threo-di-isotactic),86.13,243.0
Poly(cis-1-isopropoxy-2-methylethylene),(erythro-di-isotactic),100.16,204.0
Poly(trans-1-isopropoxy-2-methylethylene),(threo-di-isotactic),100.16,211.0
Poly(cis- or trans-1-methoxy-2-methylethylene),(threo-di-isotactic),72.11,230.0
Poly(cis- or trans-1-methoxy-2-methylethylene),(threo-di-isotactic),72.11,287.0
Poly(cis- or trans-1-methoxy-2-methylethylene),(threo-di-isotactic),72.11,210.0
Poly( trans-1-methyl-2-propoxyethylene),,100.16,168.0
Poly(ethylene adipamide),,170.21,310.0
Poly(ethylene adipamide-alt-ethylene oxamide),,284.32,359.0
Poly(methylethylene adipate) (diol),,186.21,-20.0
"Poly[ethylene N,N'-adipoyldi(6-aminocaproate)]",,398.5,163.0
Poly(ethylene adipoyldiurethane),,258.23,210.0
Poly(N-acetyl-ethylene amine),,85.11,200.0
Poly(N-cyclohexanecarbonyl-ethylene amine),,153.22,285.0
Poly(N-dodecanoyl-ethylene amine),,225.38,155.0
Poly(N-2-naphthoyl-ethylene amine),,197.24,258.0
Poly(N-octadecanoyl-ethylene amine),,309.54,145.0
Poly(N-perfluorooctanoyl-ethylene amine),,439.12,245.0
Poly(N-perfluoropropionyl-ethylene amine),,189.08,216.0
Poly(N-pivaloyl-ethylene amine),,127.19,320.0
Poly(ethylene azelamide-alt-ethylene oxamide),,326.4,343.0
Poly(methyl-ethylene azelate) (diol),,228.29,-38.0
"Poly(4,4'-ethylenebiphenylene)",,180.25,550.0
Poly[ethylene p-(carboxyphenoxy)-acetate],,222.2,140.0
Poly[ethylene p-(carboxyphenoxy)-butyrate],,250.25,85.0
Poly[ethylene p-(carboxyphenoxy)-caproate],,278.3,45.0
Poly[ethylene p-(carboxyphenoxy)-heptanoate],,292.33,55.0
Poly[ethylene p-(carboxyphenoxy)-undecanoate],,348.44,65.0
Poly[ethylene p-(carboxyphenoxy)-valerate],,264.28,55.0
Poly[ethylene p-(carboxyphenylene)-acetamide],,204.23,221.0
"Poly(trans-ethylene 1,4-cyclohexylenedicarboxylate)",,198.22,120.0
Poly(trans-ethylene cyclopropylenedicarboxamide),,154.17,350.0
"Poly(ethylene 2,2'-dibenzoate)",,268.27,130.0
"Poly(methyl-ethylene 2,2'-dibenzoate) (diol)",,282.3,55.0
"Poly(ethylene 3,3'-dibenzoate)",,268.27,122.0
"Poly(methyl-ethylene 3,3'-dibenzoate) (diol)",,282.3,97.0
"Poly(methyl-ethylene 4,4'-dibenzoate) (diol)",,282.3,140.0
"Poly(4,4'-ethylenedibenzoic anhydride)",,252.27,340.0
"Poly(4,4'-ethylenedicyclohexylene dodecanediamide)",,418.66,316.0
"Poly(4,4'-ethylenedicyclohexylene sebacamide)",,390.61,333.0
"Poly[3,3'-(ethylenedioxy)-dibenzoic anhydride]",,284.27,237.0
"Poly[4,4'-(ethylenedioxy)-dibenzoic anhydride]",,284.27,208.0
"Poly[4,4'-(ethylenedioxy)-dibenzoic anhydride]",,284.27,215.0
"Poly[4,4'-(ethylenedioxy)-dibenzoic anhydride]",,284.27,222.0
"Poly[3,3'-dimethoxy-4,4'-(ethylenedioxy)-dibenzoic anhydride]",,344.32,220.0
"Poly[4,4'-(ethylenedioxy)-dibenzoic isophthalic anhydride]",,432.38,140.0
"Poly[4,4'-(ethylenedioxy)-dibenzoic phthalic anhydride]",,432.38,185.0
"Poly[4,4'-(ethylenedioxy)-dibenzoic terephthalic anhydride]",,432.38,209.0
Poly[(ethylenedioxy)-diethylene adipamide],,258.32,160.0
Poly[(ethylenedioxy)-diethylene adipamide],,258.32,190.0
Poly[(ethylenedioxy)-diethylene adipate],,260.29,-30.0
Poly[(ethylenedioxy)-diethylene azelate],,302.37,-40.0
"Poly[(ethylenedioxy)-diethylene 2,2'-dibenzoate]",,356.37,41.0
"Poly[(ethylenedioxy)-diethylene 3,3'-dibenzoate]",,356.37,46.0
"Poly[(ethylenedioxy)-diethylene 4,4'-dibenzoate]",,356.37,93.0
"Poly[4,4'-(ethylenedioxydiethylenedioxy)-diphenylene 3,3',4,4'-(carbonyldiphenylene)tetracarboximide]",,616.58,405.0
Poly[(ethylenedioxy)-diethylene glutarate],,246.26,-28.0
Poly[(ethylenedioxy)-diethylene isophthalate],,280.28,65.0
Poly[(ethylenedioxy)-diethylene malonate],,218.21,-28.0
Poly[(ethylenedioxy)-diethylene oxalate],,204.18,-10.0
Poly[(ethylenedioxy)-diethylene pimelate],,274.32,-37.0
"Poly[(ethylenedioxy)-diethylene 1,4-piperazinediacetamide]",,314.39,115.0
Poly[(ethylenedioxy)-diethylene sebacate],,316.39,29.0
Poly[(ethylenedioxy)-diethylene sebacate],,316.39,35.0
Poly[(ethylenedioxy)-diethylene suberate],,288.34,-36.0
Poly[(ethylenedioxy)-diethylene succinate],,232.23,-18.0
Poly[(ethylenedioxy)-diethylene sulfonyldivalerate,,348.39,27.0
Poly[(ethylenedioxy)-diethylene terephthalate],,280.28,65.0
Poly[(ethylenedioxy)-diethylene thiodivalerate],,348.46,-37.0
Poly[(ethylenedioxy)-diethylene 6-hydroxyundecanediamide] (diacid),,344.45,156.0
"Poly[4,4'-(ethylenedioxy)-diphenylene 3,3',4,4'-(carbonyl-diphenylene)-tetracarboximide]",,528.48,470.0
Poly[(ethylenedioxy)-ditrimethylene adipamide],,286.37,180.0
Poly[(ethylenedioxy)-ditrimethylene azelamide],,328.45,130.0
Poly[(ethylenedioxy)-ditrimethylene sebacamide],,342.48,160.0
Poly[(ethylenedioxy)-ditrimethylene terephthalamide],,306.36,240.0
"Poly(4,4'-ethylenediphenylene adipamide)",,322.41,400.0
"Poly(4,4'-ethylenediphenylene carbonate)",,240.26,300.0
"Poly(4,4'-(ethylenediphenylene)-methylene]",,194.28,255.0
"Poly(4,4'-ethylenediphenylene sebacamide)",,378.52,360.0
Poly( tetramethyl-ethylene disiloxanylenedipropionamide) (silicone),,302.52,55.0
Poly[(ethylenedisulfonyl)-diacetic anhydride],,256.24,185.0
Poly[(ethylenedisulfonyl)-dipropionic anhydride],,284.3,255.0
"Poly[4,4'-(2,2'-ethylenedithiazole)-p-phenylene]",,270.37,265.0
Poly[(ethylenedithio)-diacetic anhydride],,192.25,83.0
Poly[(ethylenedithio)-dipropionic anhydride],,220.3,75.0
Poly(ethylenedithiohexamethylene disulfide),,240.56,102.0
Poly(ethylenedithiohexamethylene disulfide),,240.56,107.0
Poly(ethylene dithioladipate),,204.31,125.0
Poly(ethylene dithiolisophthalate),,224.3,185.0
"Poly(ethylene dithiol-2,5-pyridinedicarboxylate)",,252.29,280.0
Poly(ethylene dithiolterephthalate),,224.29,340.0
Poly(ethylene dithionisophthalate),,224.29,80.0
Poly(ethylene dithiotetramethylene disulfide),,212.4,96.0
Poly(ethylene dithiotetramethylene disulfide),,212.4,88.0
Poly(ethylene dodecanediamide),,254.37,261.0
"Poly[ethylene N,N'-dodecanedioyldi(p-aminobenzoate)]",,494.59,242.0
"Poly[N,N'-diisopropyl-, N,N'-dimethyl-ethylene (ethylenediamino)-dipropionamide]",,340.51,102.0
"Poly(ethylene 4,4'-ethylenedibenzoate)",,296.32,212.0
"Poly(ethylene 4,4'-ethylenedibenzoate)",,296.32,320.0
Poly[ethylene (ethylenedioxy)-diacetamide],,202.21,168.0
"Poly[ethylene 3,3'-(ethylenedioxy)-dibenzoate]",,328.32,141.0
"Poly[ethylene 3,3'-dimethoxy-4,4'-(ethylenedioxy)-dibenzoate]",,388.37,210.0
"Poly[ethylene 4,4'-(ethylenedioxydimethylene)-dibenzoate]",,356.38,135.0
"Poly[ethylene 4,4'-(ethylenedithio)-dibenzoate]",,360.44,190.0
Poly[ethylene (ethylenedithio)-diethylenediurethane],,294.38,168.0
Poly(ethylene fumaramide),,140.14,50.0
Poly(ethylene methylglutarate) (diol),,172.18,-18.0
Poly(ethylene 3-(p-nitro)-glutarate),,279.25,76.0
"Poly(ethylene 2,4-hexadienediamide)",,166.18,61.0
"Poly(ethylene 4,4'-hexamethylenedibenzoate)",,352.43,160.0
Poly[ethylene (hexamethylenedithio)-diethylene-diurethane],,350.49,130.0
Poly(ethylene hexamethylenediurea),,228.3,293.0
Poly(ethylene hexamethylenediurea),,228.3,240.0
Poly(ethylene methylisophthalate) (diol),,206.2,87.0
"Poly(ethylene N,N'-lysyldiurea) methyl ester",,272.3,160.0
"Poly(ethylene 4,4'-methylenedibenzoate)",,282.3,220.0
"Poly(ethylene 4,4'-methylenedibenzoate)",,282.3,320.0
"Poly(ethylene 1,5-naphthalate)",,242.23,230.0
"Poly(ethylene 2,7-naphthalate)",,242.23,270.0
Poly(ethylene oxamide-alt-ethylene sebacamide),,340.42,323.0
Poly(ethylene oxamide-alt-ethylene suberamide),,312.37,348.0
"Poly(1,1-bischloromethylethylene oxide)",,141.0,180.0
Poly(bromomethylethylene oxide) [epibromohydrin],,136.98,112.0
"Poly(cis-1,2-dichloromethylethylene oxide)",,141.0,235.0
"Poly(trans-1,2-dichloromethylethylene oxide)",,141.0,145.0
Poly(fluoromethylethylene oxide),Poly(epifluorohydrin),76.07,68.0
Poly(neopentylethylene oxide),,114.19,82.0
Poly(tetrafluoroethylene oxide),,116.02,42.0
Poly(tetramethylethylene oxide),,100.16,300.0
Poly(ethylene-p-oxy-m-chloro-benzoate),,198.61,285.0
Poly(ethylene-p-oxy-o-chloro-benzoate),,198.61,153.0
Poly(ethylene-p-oxy-m-methyl-benzoate),,178.19,292.0
Poly(ethylene-p-oxy-o-methyl-benzoate),,178.19,157.0
Poly(ethylene oxydiacetate),,160.13,20.0
Poly(methylethylene oxydiacetate) (diol),,174.15,21.0
"Poly(ethylene 4,4'-oxydibenzoate)",,284.27,152.0
"Poly(ethylene 4,4'-oxydibenzoate)",,284.27,134.0
"Poly[ethylene 3,3'-dimethoxy-4,4'-(oxydiethylene)-dioxydibenzoate]",,432.42,118.0
"Poly[ethylene 4,4'-oxydimethylene)-di-2-(1,3-dioxolane)-caprylate]",,500.63,19.0
Poly(ethylene p-oxyphenyleneacetate),,178.19,172.0
Poly(ethyleneoxy-p-phenylene oxide),,136.15,270.0
"Poly[ethylene 4,4'-(pentamethylenedioxy)-dibenzoate]",,370.4,150.0
Poly[ethylene (pentamethylenedithio)-diethylenediurethane],,336.46,126.0
Poly(ethylene p-phenylenediacetate),,220.22,107.0
Poly(ethylene p-phenylenediacetate),,220.22,137.0
Poly(ethylene m-phenylenedisulfonamide),,262.3,182.0
Poly(ethylene phthalamide),,190.2,250.0
Poly(ethylene phthalate),,192.17,104.0
Poly(methylethylene phthalate) (diol),,206.2,50.0
Poly(methylethylene pimelate) (diol),,200.24,-30.0
"Poly(ethylene 1,4-piperazinedipropionamide)",,254.33,231.0
"Poly(N,N'-diisopropyl-ethylene 1,4-piperazinedipropionamide)",,338.5,210.0
"Poly(ethylene 1,4-piperazinedipropionate)",,256.3,93.0
Poly(ethylene sebacamide),,226.32,276.0
Poly(ethylene sebacamide),,226.32,254.0
Poly(ethylene sebacamide),,226.32,280.0
Poly(methylethylene sebacate) (diol),,242.32,-26.0
Poly(ethylene sebacoyldiurea),,312.37,228.0
Poly(ethylene sebacoyldiurethane),,314.34,198.0
Poly(methylethylene suberate) (diol),,214.26,-34.0
Poly(methylethylene succinate) (diol),,158.15,0.0
"Poly(ethylene 4,4'-sulfonyldibenzamide)",,330.36,380.0
Poly(ethylene sulfonyldivalerate),,292.35,86.0
Poly(methylethylene sulfonyldivalerate) (diol),,306.38,68.0
Poly(ethylene terephthalamide),,190.2,455.0
"Poly(N,N'-dimethyl-ethylene terephthalamide)",,218.26,379.0
Poly(chloroethylene terephthalate) (diacid),,226.62,92.0
"Poly(2,5-dichloro-ethylene terephthalate)",,261.06,165.0
"Poly(2,5-dimethyl-ethylene terephthalate)",,220.22,180.0
Poly(methylethylene terephthalate) (diacid),,206.2,70.0
Poly(methylethylene terephthalate) (diol),,206.2,111.0
"Poly[ethylene N,N'-terephthaloyldi(6-aminocaproate)]",,418.49,204.0
"Poly(ethylene 2,5-tetrahydrofurandipropionamide)",,240.3,218.0
"Poly(ethylene 4,4'-tetramethylenedibenzoate)",,324.38,170.0
"Poly[ethylene 3,3'-(tetramethylenedioxy)-dibenzoate]",,356.37,100.0
"Poly[ethylene 4,4'-(tetramethylenedioxy)-dibenzoate]",,356.37,252.0
"Poly[ethylene 3,3'-dimethoxy-4,4'-(tetramethylenedioxy)-dibenzoate]",,416.43,117.0
"Poly[ethylene 4,4'-(tetramethylenediphenylene)-diurethane]",,354.41,274.0
Poly[ethylene (tetramethylenedithio)-diethylene-diurethane],,322.44,126.0
"Poly[ethylene 2,4,8,10-tetraoxa-3,9-spiro(5.5)hendecane-dicaprylate]",,470.6,85.0
"Poly(ethylene 4,4'-thiodibenzoate)",,300.33,200.0
Poly(ethylene thiodienanthamide),,314.49,210.0
Poly(ethylene thiodivaleramide),,258.38,220.0
Poly(ethylene thiodivalerate),,260.35,28.0
Poly(methylethylene thiodivalerate) (diol),,274.38,-34.0
Poly(ethylenethiohexamethylene sulfide),,176.34,86.0
Poly(ethylenethiotetramethylene sulfide),,148.29,89.0
"Poly(1-amino-2,5-ethylene-1,3,4-triazole) (triazole)",,110.12,360.0
"Poly[ethylene 4,4'-(trimethylenedioxy)-dibenzoate]",,342.35,190.0
"Poly[ethylene 3,3'-dimethoxy-4,4'-(trimethylenedioxy)-dibenzoate]",,403.0,105.0
"Poly[ethylene 4,4'-(trimethylenediphenylene)-diurethane]",,340.38,207.0
"Poly(ethylene N,N'-trimethylenediterephthalamate)",,396.4,205.0
Poly(ethylene urea),,86.09,400.0
"Poly(4,4'-ethylidenediphenylene carbonate)",,240.26,195.0
"Poly(phenyl-4,4'-ethylidenediphenylene carbonate)",,316.36,230.0
Poly(ethylidene p-phenylene),,104.15,205.0
Poly(ethylvinyl ether),,72.11,86.0
Poly(2-chloroethylvinyl ether),,106.55,150.0
Poly(2-methoxyethylvinyl ether),,102.13,73.0
"Poly(2,2,2-trifluoroethylvinyl ether)",,126.08,128.0
"Poly(2,5-furandipropionic anhydride)",,194.19,67.0
Poly(furfural-alt-dimethylketene),,166.18,180.0
"Poly(1,4-β-D-glucose tricaprate)",cellulose tricaprate,624.9,88.0
"Poly(1,4-β-D-glucose tricaproate)",cellulose tricaproate,456.58,94.0
"Poly(1,4-β-D-glucose triheptylate)",cellulose triheptylate,498.66,88.0
"Poly(1,4-β-D-glucose trilaurate)",cellulose trilaurate,709.06,91.0
"Poly(1,4-β-D-glucose trimyristate)",cellulose trimyristate,793.22,106.0
"Poly(1,4-β-D-glucose tripalmitate)",cellulose tripalmitate,877.38,105.0
"Poly(1,4-β-D-glucose trivalerate)",cellulose trivalerate,414.5,122.0
"Poly(5-methyl-1,3-heptadiene), 1,4-",isotactic,110.2,180.0
"Poly(trans-1,2-dichloroheptamethylene)",,167.08,53.0
"Poly[4,4'-(heptamethylenedioxy)-diphenyleneoxy-p-xylylene oxide]",,418.54,207.0
Poly(heptamethylene disulfide),,162.31,130.0
"Poly(heptamethylene N,N'-ethylenediterephthalamate)",,452.51,275.0
"Poly(heptamethylene N,N'-hexamethylenediterephthalamate)",,508.61,227.0
Poly(heptamethylene hexamethylenediurea),,298.43,243.0
Poly(dodecylheptamethylene malonamide) (diacid),,366.59,147.0
Poly(trans-heptamethylene 4-octenediamide),I.,266.38,261.0
Poly(heptamethylene 4-octenediamide),II.,266.38,249.0
Poly(heptamethylene oxamide-alt-heptamethylene sebacamide),,480.69,248.0
"Poly(heptamethylene N,N'-pentamethylenediterephthalamate)",,494.59,199.0
Poly(heptamethylene p-phenylenediacetamide),,288.39,234.0
"Poly(4,4-dimethyl-heptamethylene 4,4'-sulfonyldibenzamide)",,428.55,268.0
Poly(heptamethylene terephthalamide),,260.34,328.0
Poly(heptamethylene terephthalamide),,,330.0
Poly(heptamethylene terephthalamide),,,341.0
"Poly(heptamethylene 2,5-tetrahydrofurandipropionamide)",,310.44,148.0
"Poly(heptamethylene N,N'-tetramethylenediterephthalamate)",,480.56,269.0
"Poly(1-amino-2,5-heptamethylene-1,3,4-triazole)",,180.26,237.0
"Poly(heptamethylene N,N'-trimethylenediterephthalamate)",,466.53,222.0
Poly(heptametylene undecanediamide),,310.48,195.0
"Poly(6,6-dimethyl-1-heptene)",,126.24,104.0
"Poly[4,4'-heptylidene)-diphenylene carbonate]",,310.39,200.0
Poly(hexadecamethylene decamethylenediurethane),,482.75,128.0
Poly(hexadecamethylene hexamethylenediurethane),,426.64,134.0
"Poly(hexadecamethylene 4,4'-(methylenediphenylene)-diurethane]",,508.7,152.0
Poly(hexadecamethylene p-xylylenediurethane),,446.63,168.0
"Poly(2,4-hexadiyne adipate)",,220.22,130.0
"Poly(2,4-hexadiyne hexamethylenediurethane)",,278.31,149.0
"Poly[2,4-hexadiyne (4,4'-methylenediphenylene)-diurethane]",,360.37,150.0
"Poly(2,5-dihydroxy-hexamethylene adipamide) (diacid)",,258.32,163.0
"Poly(N,N'-dimethyl-hexamethylene adipamide)",,254.37,75.0
Poly( 3-methyl-hexamethylene adipamide) (diacid),,240.35,216.0
Poly(3-methyl-hexamethylene adipamide) (diacid),,240.35,230.0
Poly(3-methyl-hexamethylene adipamide) (diamine),,240.35,180.0
Poly(N-methyl-hexamethylene adipamide),,240.35,145.0
Poly(hexamethylene adipamide-alt-hexamethylene oxamide),,396.53,268.0
"Poly[hexamethylene N,N'-adipoyldi(6-aminocaproate)]",,454.61,147.0
Poly(hexamethylene adipoyldiurethane),,314.34,206.0
Poly(hexamethylene azelamide-alt-hexamethylene oxamide),,438.61,254.0
Poly(hexamethylene azelate),,270.37,53.0
Poly(hexamethylene azelate),,270.37,55.0
Poly(hexamethylene carbonate),,144.17,60.0
Poly(hexamethylene m-carboxycarbanilate),,263.29,96.0
Poly[hexamethylene p-(carboxyphenoxy)-acetate],,278.3,50.0
Poly[hexamethylene p-(carboxyphenoxy)-caproate],,334.41,60.0
Poly[hexamethylene p-(carboxyphenoxy)-undecanoate],,404.55,72.0
Poly[hexamethylene p-(carboxyphenoxy)-valerate],,320.38,60.0
Poly[hexamethylene p-(carboxyphenylene)-acetamide],,260.34,227.0
"Poly(hexamethylene 1,2-cyclohexylenediacetamide)",,280.41,255.0
"Poly(hexamethylene trans-1,2-cyclohexylenedicarboxamide)",,252.36,242.0
"Poly(hexamethylene trans-1,3-cyclohexylenedicarboxamide)",,252.36,312.0
"Poly(hexamethylene trans-1,4-cyclohexylenedicarboxamide)",,252.36,360.0
"Poly(hexamethylene trans-1,4-cyclohexylenedicarboxylate)",,254.33,120.0
Poly(hexamethylene cis-cyclopropylenedicarboxamide),,210.28,180.0
"Poly(N,N'-dibutyl-hexamethylene cis-cyclopropylenedicarboxamide)",,432.45,20.0
"Poly(N,N'-diethyl-hexamethylene cis-cyclopropylenedicarboxamide)",,376.34,5.0
"Poly(N,N'-diisopropyl-hexamethylene cis-cyclopropylenedicarboxamide)",,404.4,20.0
"Poly(N,N'-dimethyl-hexamethylene cis-cyclopropylenedicarboxamide)",,348.29,30.0
Poly(hexamethylene glutarate),,214.26,34.0
Poly[hexamethylene (hexamethylenedioxy)-dipropionamide],,342.48,105.0
"Poly[hexamethylene 4,4'-(hexamethylenedisulfonyl)-dibenzoate]",,536.66,186.0
Poly[hexamethylene (hexamethylenedisulfonyl)-dicaproamide],,522.76,222.0
Poly[hexamethylene (hexamethylenedithio)-diethylene-diurethane],,406.6,106.0
Poly(hexamethylene isophthalamide),,246.31,220.0
Poly(hexamethylene isophthalamide),,246.31,200.0
Poly(5-tert-butyl-hexamethylene isophthalamide) (diacid),,302.42,210.0
Poly(hexamethylene isophthalate),,248.28,140.0
Poly(hexamethylene isophthalate),,248.28,80.0
"Poly(hexamethylene 4,4'-isopropylidenedibenzamide)",,364.49,180.0
"Poly(hexamethylene 4,4'-ketodibenzamide)",,350.42,350.0
Poly(hexamethylene ketodipropionamide),,254.33,180.0
"Poly(hexamethylene N,N'-lysyldiurea) methyl ester",,328.41,180.0
Poly(butyl-hexamethylene malonamide) (diacid),,240.35,161.0
Poly(butyl-hexamethylene malonamide) (diacid),,240.35,160.0
Poly(decyl-hexamethylene malonamide) (diacid),,324.51,133.0
Poly(decyl-hexamethylene malonamide) (diacid),,324.51,134.0
Poly(dimethyl-hexamethylene malonamide) (diacid),,212.19,117.0
Poly(dodecyl-hexamethylene malonamide) (diacid),,352.56,134.0
Poly(dodecyl-hexamethylene malonamide) (diacid),,352.56,132.0
Poly(heptadecyl-hexamethylene malonamide) (diacid),,422.7,166.0
Poly(heptyl-hexamethylene malonamide) (diacid),,282.43,135.0
Poly(hexadecyl-hexamethylene malonamide) (diacid),,408.67,164.0
Poly(hexadecyl-hexamethylene malonamide) (diacid),,408.67,160.0
Poly(hexyl-hexamethylene malonamide) (diacid),,268.4,145.0
Poly(hexyl-hexamethylene malonamide) (diacid),,268.4,144.0
Poly(nonyl-hexamethylene malonamide) (diacid),,310.48,137.0
Poly(octadecyl-hexamethylene malonamide) (diacid),,436.72,167.0
